Repository: DavidKirchner68/draw_bench_calc_VS

File: Wire_Tech.md
```markdown
# Wire Technology, Process Engineering and Metallurgy

**Roger N. Wright**  
**Butterworth-Heinemann**

## Annotations Summary  
*(Cleaned highlights and notes – dates and page numbers removed. Organized by chapter for reference. Minor OCR fixes applied for readability; original intent preserved.)*

## Chapter 4: Basic Engineering Variables Pertinent to Drawing
- Force = Pounds = Newtons = Kg*9.8 (mass*gravity). Work and energy = foot-Pounds = Newton Meters. Power = Horsepower = Foot-Pounds/Seconds = watts (hp = 550 Ft*Lb/sec = 746 watt). Stress = Force/Area = psi = pascal = Newton/Sq Meter. 1 ksi = 6.894 MPa. Tensile Strain = (lf – lo)/lo.
- Strain rate = speed / length of deformation zone.
- Low Δ values are associated with low die angles and high reductions, and high Δ values are associated with high die angles and low reductions.
- Mean normal stress at the centerline.

## Chapter 5: Basic Drawing Mechanics
- In the lower Δ range, lighter reductions result in increased values of die pressure over and above the role of smaller reductions in increasing Δ.
- The average stress at the centerline is less compressive than at the die wall and may even be tensile. This is particularly the case for higher values of Δ.
- Centerline tension in drawing is of great concern because it promotes the development and growth of porosity and ductile fracture of the wire at the centerline. Moreover, it inhibits the stabilization and densification of porous centerline structure inherited from casting operations. Fractures developing at the centerline during drawing are called “center bursts,” “central bursts,” and “cuppy cores.”
- In addition to increasing overall drawing stress and lowering die pressure and related friction, back tension adds directly to the value of centerline tension, increasing the risk of fracture at the wire center.
- Through two dies in tandem, the draw stress for the initial die constitutes a back stress for the final die.

## Chapter 6: Drawing Temperature
- Martensite is a phase that forms when certain alloys are cooled through and below a critical temperature. Concurrent stress and plastic deformation can affect the martensitic transformation temperatures. Thus the drawing temperature of such alloys can greatly affect drawn properties. This is the case for stock subjected to forming, bending, and torsion, such as in spring and fastener making. Common alloys displaying this sensitivity are austenitic stainless steels and shape memory alloys.

## Chapter 7: Drawing Speed
- In summary, deformation heating in a given pass does not depend on drawing speed unless there is a significant effect of strain rate on flow stress. Similarly, equilibrated frictional heating (downstream) from a given pass does not depend on drawing speed.
- Drawing speed generally has a direct effect on lubricant film thickness and the related coefficient of friction.
- The primary motivation for increased drawing speed is no doubt that of increased productivity.
- With effective temperature control it may be practical to draw at very high speeds (5000 m/min).
- Upon start-up the wire speed increases from zero and usually traverses a speed range well below that of the intended steady state. In this range the lubricant may not be adequate.
- The wire may stick to the die and the dies may even be damaged. Such conditions are also pertinent to the very slow drawing speeds involved with die string-up.

## Chapter 8: Friction, Lubrication, and Surface Quality
- Coefficient of friction values of, say, 0.15 are often used to represent conditions of local sticking.
- For a given drawing lubricant, there may be a critical speed range at which hydrodynamic conditions are achieved. Or, for a given drawing speed, a critical viscosity range may be necessary, reflecting the chemical formulation of the lubricant and/or its temperature.
- A 100 °C increase in lubricant temperature can be associated with viscosity decreases of nearly two orders of magnitude.
- The wire surface temperature may actually decrease somewhat with increased drawing speed, concurrent with an increase in lubricant temperature.
- A reasonable protocol for high friction drawing involves the following guidelines:  
  a. Draw stress minimization  
  b. Avoidance of Δ values much above three  
  c. Avoidance of σd/σa ratios above 0.7
- Lubrication can be greatly impacted by the conditions of the incoming wire or wire surface, particularly when the wire or “redraw rod” has just been annealed or hot worked. In such cases, vigorous procedures (“pickling,” chemical descaling, mechanical descaling, shaving, scalping, etc.) may be employed to remove oxide and surface roughness. These procedures may leave surface quality that must be considered when lubrication is subsequently used in the drawing process.
- Oxalates for stainless steel drawing.

## Chapter 9: Drawing Die and Pass Schedule Design
- Deformation zone shape is characterized by Δ, and Δ is a function of reduction and die angle.
- Die designs involving low Δ values (i.e., low approach angles and/or large reductions) should offer superior performance in terms of reduced wear, reduced requirements for intermediate annealing, reduced cuppy core breakage, improved final product ductility, and minimization of thinning beyond the die exit.
- It must be emphasized that small reductions (increased Δ) are associated with increased die pressure. The phenomenon is well documented, however, and increased die wear is observed with light passes.
- The redundant work contributes extra strain hardening, particularly at the wire surface, and limits the number of passes and overall reduction that can be taken before annealing is necessary. Thus, low Δ die design should be consistent with reduced requirements for intermediate annealing.
- Yet another manifestation of low Δ die design and uniform metal flow is the absence or reduction of hydrostatic tension at the wire center. Such hydrostatic tensile stress has been shown to lead to porosity and central bursts at the wire center.
- It also appears to react with carbide-forming elements such as iron, thus limiting its use in ferrous drawing.
- Average CofF 0.08 to 0.12 for WC.
- Wire abrasion at the die entry in the event of die misalignment. This is particularly important if the die is intentionally misaligned as a means of controlling or imparting cast in the as-drawn wire.
- Relatively sharp blends are recommended for the drawing of high carbon steel and stainless steel.
- Pressure dies offer an efficient way to greatly enhance lubricant pressure at the die entry without the requirement of nearly ideal lubrication or high drawing speed.
- Archard equation is widely used for general analysis of wear behavior.
- Die wear will generally be increased by increased die pressure, as caused by lighter reductions, higher die angles, higher Δ values, and higher wire flow stress.
- The simplest pass schedule concept is constant area reduction, r.
- The principal motivation for maintaining constant Δ is to maintain reasonably consistent drawing mechanics, such as consistent values of die pressure, redundant work, and centerline tension.
- Pass schedules designed for maximum reduction in each pass should involve a constant ratio of draw stress to yielding/breaking stress, since that ratio most directly represents the risk of breakage in ostensibly sound rod or wire. It is generally advisable that this ratio be below 0.7, and a value of 0.6 probably represents a practical maximum for an aggressive reduction schedule.
- The ratio of draw stress to yielding/breaking stress reflects the work hardening that may take place in going through the die.
- For adiabatic conditions the temperature increase is proportional to the drawing stress.
- A pass schedule involving a steady decrease in per-pass reduction to offset work hardening is called a “tapered” pass schedule.
- Wire often assumes a helical configuration, going onto spools or into containers, and may exhibit a helical configuration coming off of spools or out of containers. Assuming the helical configuration has a longitudinal axis.
- The cast is described by the radius of curvature about that axis, and the pitch is the advance of the wire along that axis in one revolution.
- Cast and pitch control have been attempted by alignment or controlled misalignment of the finishing die.
- High Δ drawing, leading to greater degrees of redundant work and a greater potential for nonuniformity.
- Causes of nonuniformity include:  
  • Worn dies, since wear and the related interference with lubrication may not be circumferentially uniform.  
  • Die misalignment, including intentional misalignments to create cast.  
  • Misalignments of the “wire route” with the die holder (influences of capstans, guides, etc.).  
  • Dies drilled off center, or with asymmetric blends.  
  • Vibrations along the wire route.

## Chapter 10: Shaped Dies and Roller Dies
- Drawing or pulling the workpiece through rollers to effect a change in cross-sectional area or shape differs from simple drawing in that very little friction is created by the rollers, and a lubricant may not be necessary.
- Plane strain occurs where there is no spreading or increase in rectangular rod width during the drawing of the rod through the rolls.
- Strip width is ten times (the thickness, for plane-strain assumption).
- Roll Force Analysis for Plane Strain Rolling.

## Chapter 11: Mechanical Properties of Wire and Related Testing
- Plastic flow involves crystallographic slip by way of dislocation motion. Hardness tests measure the resistance of material to an indenter, and hardness correlates well with flow stress.
- The total energy per unit volume en route to fracture is called toughness.
- In many cases, however, the individual grains are not randomly oriented, and many grains will be oriented close to a preferred grain orientation. Such a material is said to have a texture. A highly preferred grain orientation, or a “sharp” or “strong” texture, will have properties approaching those of a single crystal and can have rather anisotropic physical properties.
- 11.3.2 Slip, Dislocations, and Plastic Flow in Crystals.
- Planes with normals in the directions of the cube diagonals.
- The slip occurs at a relatively low value of shear stress because the dislocation motion involves the rearrangement of a relatively small number of atoms at a time.
- Anything that interferes with dislocation motion will make slip more difficult and increase the strength of the crystal.
- As plastic strain accumulates, the number of dislocations begins to multiply and the total length of dislocations per unit volume of crystal begins to increase. This increase in dislocation density leads to a certain congestion in dislocation motion; that is, pileups and tangles of dislocations occur that increase the stress required for continued dislocation motion (and slip).
- If a cold-worked structure is heated to above six-tenths of the melting point, the dislocation pileups and tangles are rapidly eliminated through increased thermal vibrations of the atoms. This occurs through the processes of recovery and recrystallization.
- Deformation twinning is usually only seen when slip is difficult.
- Rockwell, Brinell, Vickers, Knoop, and variations within these tests. In general, these tests measure the resistance of the metal to an indenter.

## Chapter 12: Drawability and Breaks
- Cockcroft and Latham material constant, c, is a fundamental index of workability and drawability.
- Predictor of drawability: ln(A₀/Af).
- In the simplest concept of drawing, a break occurs when the draw stress equals the yield and/or breaking stress of the wire at the die exit.
- During most drawing operations, the surface of the wire undergoes “wear” (wire wear as opposed to die wear), and small pieces of the wire (called “fines”) flake off.

## Chapter 15: Other Metallurgical Systems for Wire Technology
- The resistance of stainless steels to corrosion arises from the tightly adhering, relatively impervious chromium-oxygen layer that forms on the alloy surface.
```

**Notes on this summary:**  
- All 66 annotations are included exactly once, grouped by the book’s chapter structure for logical flow.  
- Duplicates across color groupings have been removed.  
- Incomplete fragments (e.g., “strip width is ten times”) are preserved as they appear; context is clear from surrounding text.  
- Symbols (Δ, σd/σa, etc.) are retained for technical accuracy.  
- This file is ready to save as `Wire_Tech.md` for personal study/reference.
